Repository: GeoSebastianStumpf/ICP-Base

[The latest stable version and up-to-date manuals can be downloaded here](https://github.com/GeoSebastianStumpf/ICP-Base/releases)

[The peer-reviewed publication can be downloaded here](https://doi.org/10.1016/j.cageo.2026.106300)

## Welcome to ICP-Base

ICP-Base is a free and open-source software for processing and visualizing Laser Ablation–Inductively Coupled Plasma–Mass Spectrometry (LA-ICP-MS) data. It provides a transparent and flexible environment for quantifying mineral spot analyses, fully enclosed solid and fluid inclusions, and line scan measurements. ICP-Base integrates raw data, metadata, intermediate processing steps, and final results within a centralized hierarchical database, preserving the full analytical context of each measurement. Through built-in visualization based on the VisModule from [MinPlotX](https://github.com/NilsGies/MinPlotX), users can explore data and generate publication-ready figures directly within the software. Designed with a modular architecture and fully accessible source code, ICP-Base enables community-driven development for future ICP-MS data processing methods.

This software was developed by Sebastian Stumpf in close collaboration with Nils B. Gies, Thomas Pettke, and Marcel Guillong, whose contributions and expertise helped shape the design and functionality of the software.

ICP-Base is licensed under GPL-3.0

## Citation Guidelines

We recommend that you use the following citations in your publications or presentations when referring to data processed and with ICP-Base, e.g., data were processed using ICP-Base (Stumpf et al. 2026).

Stumpf S., Gies N.B., Pettke T.,  Guillong M. (2026). ICP-Base: A free and open-source software solution for centralized LA-ICP-MS data processing, evaluation and management. EarthArXiv. doi.org/10.31223/X5378S

If the VisModule from MinPlotX was used to visualize the data we recommend e.g., data were processed using ICP-Base (Stumpf et al. 2026) and visualized using the integrated VisModule ([Walters and Gies 2025](https://doi.org/10.2478/mipo-2025-0003)).

It is not recommended to cite ICP-Base only in the supplementary material, as these citations are not taken into account by citation statistics platforms.

## Feedback, Features and Bugs

ICP-Base was programmed within a relatively short timeframe by S. Stumpf, without formal training in software engineering. While every effort has been made to thoroughly test the software and ensure it is as stable and reliable as possible, some edge cases may still result in unexpected behavior. If an error or such unexpected behaviour is encountered please conduct the Common_Pitfalls_ICP-Base.pdf file found in the release files. This file will answer some of the most common pitfalls and give detailed instructions on how to report an issue.

If the LA or ICP-MS system in use is not yet supported for file import, please send an example data file along with the detailed brand and model name to sebastian.stumpf@unibe.ch.

Constructive and positive feedback is always welcome!

File: RM_Files/SRM_612.csv
Ag,22,0.3
Al,10743.58296,211.6962159
As,35.7,5.5
Au,4.77,0.31
B,34.3,1.7
Ba,39.3,0.9
Be,37.5,1.5
Bi,30.2,2.3
Ca,85048.5992,714.6941109
Cd,28.1,1.1
Ce,38.4,0.7
Cl,142,58
Co,35.5,1
Cr,36.4,1.5
Cs,42.7,1.8
Cu,37.8,1.5
Dy,35.5,0.7
Er,38,0.9
Eu,35.6,0.8
Fe,51,2
Ga,36.9,1.5
Gd,37.3,0.9
Ge,36.1,3.8
Hf,36.7,1.2
Ho,38.3,0.8
In,38.9,2.1
Ir,0.0045,
K,62.3,2.4
La,36,0.7
Li,40.2,1.3
Lu,37,0.9
Mg,68,5.1
Mn,38.7,0.9
Mo,37.4,1.5
Na,101632.0475,2225.519288
Nb,38.9,2.1
Nd,35.5,0.7
Ni,38.8,0.2
P,46.6,6.9
Pb,38.57,0.2
Pd,1.05,0.1
Pr,37.9,1
Pt,2.51,0.1
Rb,31.4,0.4
Re,6.63,0.61
Rh,0.91,0.02
S,377,70
Sb,34.7,1.8
Sc,39.9,2.5
Se,16.3,1.9
Si,337026.13,2804.655729
Sm,37.7,0.8
Sn,38.6,1.3
Sr,78.4,0.2
Ta,37.6,1.9
Tb,37.6,1.1
Th,37.79,0.08
Ti,44,2.3
Tl,14.9,0.5
Tm,36.8,0.6
U,37.38,0.08
V,38.8,1.2
W,38,1.1
Y,38.3,1.4
Yb,39.2,0.9
Zn,39.1,1.7
Zr,37.9,1.2
F,80,89

File: RM_Files/SRM_614.csv
Na,101640.3,2225.7
Al,10797.72,264.65
Si,336995.4,4206.6
CaO,85049.3,1429.4
Li,1.69,0.09
Be,0.753,0.051
B,1.49,0.19
F,6.2,0
Mg,33.8,1.9
P,11.4,3.9
S,291,66
Cl,102,84
K,30,1
Sc,0.74,0
Ti,3.61,0.25
V,1.01,0.04
Cr,1.19,0.12
Mn,1.42,0.07
Fe,18.8,6
Co,0.79,0.09
Ni,1.1,0.1
Cu,1.37,0.07
Zn,2.79,0.38
Ga,1.31,0.09
Ge,0.942,0.096
As,0.74,0.23
Se,0.4,0.08
Rb,0.855,0.005
Sr,45.8,0.1
Y,0.79,0.032
Zr,0.848,0.028
Nb,0.824,0.03
Mo,0.8,0.03
Rh,1.54,0.18
Pd,2.05,0.1
Ag,0.42,0.04
Cd,0.56,0.05
In,0.79,0.05
Sn,1.68,0.15
Sb,0.79,0.064
Cs,0.664,0.034
Ba,3.2,0.09
La,0.72,0.013
Ce,0.813,0.025
Pr,0.768,0.015
Nd,0.752,0.014
Sm,0.754,0.013
Eu,0.77,0.016
Gd,0.763,0.021
Tb,0.739,0.02
Dy,0.746,0.022
Ho,0.749,0.015
Er,0.74,0.017
Tm,0.732,0.02
Yb,0.777,0.021
Lu,0.732,0.018
Hf,0.711,0.022
Ta,0.808,0.026
W,0.806,0.071
Re,0.17,0.008
Ir,0.002,0
Pt,2.36,0.12
Au,0.48,0.07
Tl,0.273,0.02
Pb,2.32,0.04
Bi,0.581,0.043
Th,0.748,0.006
U,0.823,0.002
